Repository: RAK2315/Glass-Transition-Temperature-Tg-Predictor

# Glass Transition Temperature (Tg) Predictor

A machine learning-based web application for predicting the glass transition temperature (Tg) of polymers and small molecules using two distinct approaches: physics-informed functional group features and automated SMILES-based predictions.

🌐 **Live Demo**: [https://glass-transition-temperature-tg-predictor.streamlit.app/](https://glass-transition-temperature-tg-predictor.streamlit.app/)

## 🔬 Overview

The Glass Transition Temperature (Tg) is a critical property of polymers that determines their mechanical behavior and thermal stability. This project provides two complementary machine learning approaches for rapid Tg prediction:

1. **Functional Group Mode**: Uses chemically engineered features (functional group counts, molecular weight, melting temperature) for highly accurate and interpretable predictions
2. **SMILES Mode**: Uses automated textual features extracted from SMILES strings for quick, structure-based predictions

The application achieves state-of-the-art performance with **R² ≈ 0.986** and **RMSE ≈ 11 K** for the Functional Group Mode.

## ✨ Features

### Prediction Modes

- **Functional Group Mode**
  - Manual input of 13 molecular descriptors
  - Physics-informed feature engineering
  - Highest accuracy (RMSE ≈ 11 K)
  - Interpretable feature importance analysis
  - Best for: Users with detailed molecular structure knowledge

- **SMILES Mode**
  - Simple SMILES string input
  - Automated feature extraction
  - Good accuracy (RMSE ≈ 21 K)
  - No manual calculations required
  - Best for: Quick predictions and high-throughput screening

### Data Exploration

- **Dataset Viewer**: Browse and filter ~700 polymer compounds
- **Interactive Visualizations**: 
  - Feature distributions
  - Tg vs Tm scatter plots
  - Functional group frequency analysis
- **Functional Group Filtering**: Filter dataset by chemical families (Oxide, Amine, Halide, Aromatic, etc.)

### Model Analysis

- **Performance Comparison**: Side-by-side metrics for all models
- **Feature Importance**: Understand which molecular features drive Tg predictions
- **Interactive Charts**: Explore model performance with Altair visualizations

## 📊 Dataset

The dataset contains approximately **700 unique polymer compounds** with:

- **Functional Group Counts**: #CH3, #CH2, #CH, #C, #OH, #C-O-C, #O=C, #N, #Hal
- **Structural Descriptors**: Double Bond Equivalent (DBA), O:C ratio
- **Molecular Properties**: Molecular weight (M), Melting temperature (Tm)
- **Target Variable**: Glass transition temperature (Tg) in Kelvin
- **SMILES Representations**: For structure-based predictions
- **Literature References**: Traceability to original experimental sources

**Dataset Source**: [Zenodo - Tg Dataset](https://zenodo.org/records/7319485)

### Data Composition

- Small molecules, oligomers, and polymer fragments
- Wide range of functional groups: oxides, amines, aromatics, halides, nitriles
- Experimentally measured Tg and Tm values
- Molecular weights from ~50 to 1000+ g/mol

## 🧪 Methodology

### Functional Group Mode (Physics-Informed)

**Input Features (13 descriptors):**
- Functional group counts: `#CH3`, `#CH2`, `#CH`, `#C`, `#OH`, `#C-O-C`, `#O=C`, `#N`, `#Hal`
- Structural: `DBA` (Double Bond Equivalent), `O:C` ratio
- Global properties: `M` (molecular weight), `Tm` (melting temperature)

**Models Evaluated:**
- Random Forest Regressor
- Extra Trees Regressor
- **Gradient Boosting Regressor** (Best performer)

**Key Advantages:**
- Direct connection to polymer chemistry principles
- Interpretable feature importance
- Captures hydrogen bonding, chain stiffness, and molecular flexibility effects

### SMILES Mode (Data-Driven)

**Input Features:**
- Character n-grams (2-3 characters) extracted from SMILES strings
- Vectorized using CountVectorizer with TF-IDF weighting

**Models Evaluated:**
- Random Forest Regressor
- **Extra Trees Regressor** (Best performer)
- Gradient Boosting Regressor

**Key Advantages:**
- No manual feature engineering required
- Fast predictions from molecular structure
- Scalable for large-scale screening

### Prerequisites

- Python 3.8+
- pip package manager

## 💻 Usage

### Running the Application

```bash
streamlit run Home.py
```

The application will open in your browser at `http://localhost:8501`

### Functional Group Mode Example

1. Navigate to **Functional Group Mode** in the sidebar
2. Input molecular descriptors:
   - #CH3 = 2
   - #CH2 = 4
   - #OH = 1
   - M = 150.0 g/mol
   - Tm = 300.0 K
   - (Leave other fields as needed)
3. Click **"Predict Tg (Functional Group Mode)"**
4. View predicted Tg with ±8.01 K error margin

### SMILES Mode Example

1. Navigate to **SMILES Mode** in the sidebar
2. Enter SMILES string (e.g., `CCO` for ethanol)
3. Click **"Predict Tg (SMILES Mode)"**
4. View predicted Tg with ±15.1 K error margin

**SMILES Generation Tool**: [SMILES Generator](https://www.cheminfo.org/flavor/malaria/Utilities/SMILES_generator___checker/index.html)

File: dataset.csv (part 1 of 2)
Name;Formula;#CH3;#CH2;#CH;#C ;#OH;#C-O-C;#O=C;DBA;#N;#Hal;O:C;M / g/mol;Tm / K;Tg / K;Tg/Tm ;Reference(Tm);Reference(Tg);SMILES;Figure
glucose;C6H12O6;0;1;4;1;5;0;1;1;0;0;1.0000;180;419;303;0.7232;kercthermochimacta95;SimonBA;C(C1C(C(C(C(O1)O)O)O)O)O;6
glucose;C6H12O6;0;1;4;1;5;0;1;1;0;0;1.0000;180;414;290;0.7005;beamanjpolysci52;beamanjpolysci52;C(C1C(C(C(C(O1)O)O)O)O)O;6
glucose;C6H12O6;0;1;4;1;5;0;1;1;0;0;1.0000;180;432.9;309;0.7138;murthyjchemsocfaradaytrans93;murthyjchemsocfaradaytrans93;C(C1C(C(C(C(O1)O)O)O)O)O;6
glucose;C6H12O6;0;1;4;1;5;0;1;1;0;0;1.0000;180;419.15;309;0.7372;wangjchemphys06;wangjchemphys06;C(C1C(C(C(C(O1)O)O)O)O)O;6
glucose;C6H12O6;0;1;4;1;5;0;1;1;0;0;1.0000;180;414;290;0.7005;naitojphychem93;naitojphychem93;C(C1C(C(C(C(O1)O)O)O)O)O;6
glucose;C6H12O6;0;1;4;1;5;0;1;1;0;0;1.0000;180;419;303;0.7232;kercthermochimacta95;kercthermochimacta95;C(C1C(C(C(C(O1)O)O)O)O)O;6
dextrose;C6H12O6;0;1;4;1;5;0;1;1;0;0;1.0000;180;432;310;0.7176;kercthermochimacta95;kercthermochimacta95;C(C1C(C(C(C(O1)O)O)O)O)O;6
tartaric acid;C4H6O6;0;0;2;2;4;0;2;2;0;0;1.5000;150;430;291;0.6767;kercthermochimacta95;SimonBA;O=C(O)C(O)C(O)C(=O)O;
1,2,3-propanetricarboxylic acid;C6H8O6;0;2;1;3;3;0;3;3;0;0;1.0000;176;431.15;284;0.6587;koop2011;SimonBA ;C(C(CC(=O)O)C(=O)O)C(=O)O;
1,2,4-butanetricarboxylic acid;C7H10O6;0;3;1;3;3;0;3;3;0;0;0.8571;190;391.65;276;0.7047;koop2011;SimonBA ;C(CC(=O)O)C(CC(=O)O)C(=O)O;5A
glycerol;C3H8O3;0;2;1;0;3;0;0;0;0;0;1.0000;92;291;180;0.6186;kercthermochimacta95;kercthermochimacta95;OCC(O)CO;5B
glycerol;C3H8O3;0;2;1;0;3;0;0;0;0;0;1.0000;92;291.25;190;0.6524;wangjchemphys06;wangjchemphys06;OCC(O)CO;5B
glycerol;C3H8O3;0;2;1;0;3;0;0;0;0;0;1.0000;92;291;185;0.6357;beamanjpolysci52;beamanjpolysci52;OCC(O)CO;5B
glycerol;C3H8O3;0;2;1;0;3;0;0;0;0;0;1.0000;92;291.25;189.9;0.6520;wangjchemphys08;wangjchemphys08;OCC(O)CO;5B
glycerol;C3H8O3;0;2;1;0;3;0;0;0;0;0;1.0000;92;292;186;0.6370;naitojphychem93;naitojphychem93;OCC(O)CO;5B
glycerol;C3H8O3;0;2;1;0;3;0;0;0;0;0;1.0000;92;291.25;186;0.6386;carpenterjchemphys67;carpenterjchemphys67;OCC(O)CO;5B
ribose;C5H10O5;0;1;3;1;5;0;1;1;0;0;1.2000;166;360;263;0.7306;kercthermochimacta95;kercthermochimacta95;C1C(C(C(C(O1)O)O)O)O;
ethanol;C2H6O;1;1;0;0;1;0;0;0;0;0;0.5000;46;161;96;0.5963;naitojphychem93;naitojphychem93;OCC;
n-propanol;C3H8O;1;2;0;0;1;0;0;0;0;0;0.3333;60;148.76;98;0.6588;carpenterjchemphys67;carpenterjchemphys67;CCCO;
n-propanol;C3H8O;1;2;0;0;1;0;0;0;0;0;0.3333;60;148.76;96.2;0.6467;wangjchemphys06;wangjchemphys06;CCCO;
n-propanol;C3H8O;1;2;0;0;1;0;0;0;0;0;0.3333;60;148.76;103;0.6924;murthyjchemsocfaradaytrans93;murthyjchemsocfaradaytrans93;CCCO;
n-propanol;C3H8O;1;2;0;0;1;0;0;0;0;0;0.3333;60;146;93;0.6370;naitojphychem93;naitojphychem93;CCCO;
n-propanol;C3H8O;1;2;0;0;1;0;0;0;0;0;0.3333;60;146;93;0.6370;beamanjpolysci52;beamanjpolysci52;CCCO;
n-propanol;C3H8O;1;2;0;0;1;0;0;0;0;0;0.3333;60;148.76;99.95;0.6719;lesikarjchemphys75;lesikarjchemphys75;CCCO;
n-propanol;C3H8O;1;2;0;0;1;0;0;0;0;0;0.3333;60;148.76;99.85;0.6712;lesikar_jsolchem_77;lesikar_jsolchem_77;CCCO;
methanol;CH4O;1;0;0;0;1;0;0;0;0;0;1.0000;32;175.62;100;0.5694;wangjchemphys06;wangjchemphys06;CO;5A
methanol;CH4O;1;0;0;0;1;0;0;0;0;0;1.0000;32;175;103;0.5886;naitojphychem93;naitojphychem93;CO;5A
methanol;CH4O;1;0;0;0;1;0;0;0;0;0;1.0000;32;175.62;102.65;0.5845;lesikarjchemphys75;lesikarjchemphys75;CO;5A
methanol;CH4O;1;0;0;0;1;0;0;0;0;0;1.0000;32;175.62;102.75;0.5851;lesikar_jsolchem_77;lesikar_jsolchem_77;CO;5A
ethylenglycol;C2H6O2;0;2;0;0;2;0;0;0;0;0;1.0000;62;260.46;151;0.5797;wangjchemphys06;wangjchemphys06;OCCO;5B
ethylenglycol;C2H6O2;0;2;0;0;2;0;0;0;0;0;1.0000;62;260;152;0.5846;naitojphychem93;naitojphychem93;OCCO;5B
phenolphthalein;C20H14O4;0;0;12;8;2;1;1;14;0;0;0.2000;318;535.65;363;0.6777;wangjchemphys06;wangjchemphys06;O=C1OC(C2=C1C=CC=C2)(C3=CC=C(C=C3)O[H])C4=CC=C(C=C4)O[H];
maltitol;C12H24O11;0;3;9;0;9;2;0;1;0;0;0.9167;344;418.15;311;0.7438;wangjchemphys06;wangjchemphys06;C(C1C(C(C(C(O1)OC(C(CO)O)C(C(CO)O)O)O)O)O)O;6
flopropione;C9H10O4;1;1;2;5;3;0;1;5;0;0;0.4444;182;448.65;335;0.7467;wangjchemphys06;wangjchemphys06;CCC(=O)C1=C(C=C(C=C1O)O)O;5B
2-methyl-1-propanol;C4H10O;2;1;1;0;1;0;0;0;0;0;0.2500;74;171.25;107;0.6248;wangjchemphys06;wangjchemphys06;CC(C)CO;
2-methyl-1-propanol;C4H10O;2;1;1;0;1;0;0;0;0;0;0.2500;74;171.25;116.5;0.6803;murthyjchemsocfaradaytrans93;murthyjchemsocfaradaytrans93;CC(C)CO;
2-methyl-1-propanol;C4H10O;2;1;1;0;1;0;0;0;0;0;0.2500;74;171.25;127;0.7416;koleskepolymengsci79;koleskepolymengsci79;CC(C)CO;
n-hexanol;C6H14O;1;5;0;0;1;0;0;0;0;0;0.1667;102;221;125;0.5656;naitojphychem93;naitojphychem93;CCCCCCO;
n-pentanol;C5H12O;1;4;0;0;1;0;0;0;0;0;0.2000;88;195;120;0.6154;naitojphychem93;naitojphychem93;CCCCCO;
benzyl alcohol;C7H8O;0;1;5;1;1;0;0;4;0;0;0.1429;108;258;168;0.6512;naitojphychem93;naitojphychem93;c1ccc(cc1)CO;
propan-1,2-diol;C3H8O2;1;1;1;0;2;0;0;0;0;0;0.6667;76;217;160;0.7373;naitojphychem93;naitojphychem93;CC(O)CO;
propan-1,2-diol;C3H8O2;1;1;1;0;2;0;0;0;0;0;0.6667;76;213.15;169.2;0.7938;wangjchemphys08;wangjchemphys08;CC(O)CO;
propan-1,2-diol;C3H8O2;1;1;1;0;2;0;0;0;0;0;0.6667;76;213.15;169;0.7929;johariannnyacadsci76;johariannnyacadsci76;CC(O)CO;
resorcinol;C6H6O2;0;0;4;2;2;0;0;4;0;0;0.3333;110;383;250;0.6527;naitojphychem93;naitojphychem93;c1cc(cc(c1)O)O;
phenyl-salicylate;C13H10O3;0;0;9;4;1;1;1;9;0;0;0.2308;214;314;217;0.6911;naitojphychem93;naitojphychem93;O=C(Oc2ccccc2)c1c(O)cccc1;
phenyl-salicylate;C13H10O3;0;0;9;4;1;1;1;9;0;0;0.2308;214;316.2;221.6;0.7008;murthyjchemsocfaradaytrans93;murthyjchemsocfaradaytrans93;O=C(Oc2ccccc2)c1c(O)cccc1;
phenyl salicylate;C13H10O3;0;0;9;4;1;1;1;9;0;0;0.2308;214;316.15;220;0.6959;wangjchemphys06;wangjchemphys06;O=C(Oc2ccccc2)c1c(O)cccc1;
phenyl salicylate;C13H10O3;0;0;9;4;1;1;1;9;0;0;0.2308;214;316.15;213;0.6737;wangjchemphys06;cukierman73;O=C(Oc2ccccc2)c1c(O)cccc1;
dimethylphthalat;C10H10O4;2;0;4;4;0;2;2;6;0;0;0.4000;194;274;192;0.7007;naitojphychem93;naitojphychem93;O=C(OC)c1ccccc1C(=O)OC;5B
dimethylphthalat;C10H10O4;2;0;4;4;0;2;2;6;0;0;0.4000;194;274.4;194.9;0.7103;murthyjchemsocfaradaytrans93;murthyjchemsocfaradaytrans93;O=C(OC)c1ccccc1C(=O)OC;5B
dimethylphthalat;C10H10O4;2;0;4;4;0;2;2;6;0;0;0.4000;194;278.65;193;0.6926;nayakjchemphys93;nayakjchemphys93;O=C(OC)c1ccccc1C(=O)OC;5B
dimethylphthalat;C10H10O4;2;0;4;4;0;2;2;6;0;0;0.4000;194;278.65;193;0.6926;carpenterjchemphys67;carpenterjchemphys67;O=C(OC)c1ccccc1C(=O)OC;5B
diethylphthalat;C12H14O4;2;2;4;4;0;2;2;6;0;0;0.3333;222;270;180;0.6667;naitojphychem93;naitojphychem93;CCOC(=O)c1ccccc1C(=O)OCC;5A, 5B
diethylphthalat;C12H14O4;2;2;4;4;0;2;2;6;0;0;0.3333;222;273;182.5;0.6685;murthyjchemsocfaradaytrans93;murthyjchemsocfaradaytrans93;CCOC(=O)c1ccccc1C(=O)OCC;5A, 5B
diethylphthalat;C12H14O4;2;2;4;4;0;2;2;6;0;0;0.3333;222;232.65;178;0.7651;wangjchemphys06;wangjchemphys06;CCOC(=O)c1ccccc1C(=O)OCC;5A, 5B
diethylphthalat;C12H14O4;2;2;4;4;0;2;2;6;0;0;0.3333;222;232.65;180.8;0.7771;nayakjchemphys93;nayakjchemphys93;CCOC(=O)c1ccccc1C(=O)OCC;5A, 5B
2-ethyl-1-hexanol;C8H18O;2;5;1;0;1;0;0;0;0;0;0.1250;130;203.15;148.9;0.7330;murthyjphyschem96;murthyjphyschem96;CCCCC(CC)CO;
5-methyl-3-heptanol;C8H18O;3;3;2;0;1;0;0;0;0;0;0.1250;130;181.95;159;0.8739;murthyjphyschem96;murthyjphyschem96;CCC(C)CC(CC)O;
2-phenyl-1-ethanol;C8H10O;0;2;5;1;1;0;0;4;0;0;0.1250;122;246.15;181.4;0.7369;murthyjphyschem96;murthyjphyschem96;c1ccc(cc1)CCO;
2-butanol;C4H10O;2;1;1;0;1;0;0;0;0;0;0.2500;74;184.65;127;0.6878;koleskepolymengsci79;koleskepolymengsci79;CCC(C)O;
2-butanol;C4H10O;2;1;1;0;1;0;0;0;0;0;0.2500;74;184.65;120.34;0.6517;murthyjchemsocfaradaytrans93;murthyjchemsocfaradaytrans93;CCC(C)O;
2-butanol;C4H10O;2;1;1;0;1;0;0;0;0;0;0.2500;74;171.25;116;0.6774;johariannnyacadsci76;johariannnyacadsci76;CCC(C)O;
2-butanol;C4H10O;2;1;1;0;1;0;0;0;0;0;0.2500;74;158;100;0.6329;naitojphychem93;naitojphychem93;CCC(C)O;
2,2-dimethyl-1-propanol;C5H12O;3;1;0;1;1;0;0;0;0;0;0.2000;88;325.65;166;0.5097;koleskepolymengsci79;koleskepolymengsci79;CC(CO)(C)C;
o-xylene;C8H10;2;0;4;2;0;0;0;4;0;0;0.0000;106;247.95;123;0.4961;wangjphyschemb07;wangjphyschemb07;CC1=C(C)C=CC=C1;
m-xylene;C8H10;2;0;4;2;0;0;0;4;0;0;0.0000;106;225.35;120;0.5325;wangjphyschemb07;wangjphyschemb07;CC1=CC(=CC=C1)C;
m-xylene;C8H10;2;0;4;2;0;0;0;4;0;0;0.0000;106;225.35;125.5;0.5569;wangjchemphys06;wangjchemphys06;CC1=CC(=CC=C1)C;
2-methylpentane;C6H14;3;2;1;0;0;0;0;0;0;0;0.0000;86;120;80;0.6667;naitojphychem93;naitojphychem93;CCCC(C)C;5A
2-methylpentane;C6H14;3;2;1;0;0;0;0;0;0;0;0.0000;86;119.55;78;0.6524;wangjchemphys06;wangjchemphys06;CCCC(C)C;5A
triphenylethene;C20H16;0;0;16;4;0;0;0;13;0;0;0.0000;256;345.65;246;0.7117;wangjchemphys06;wangjchemphys06;C1=CC=C(C=C1)C=C(C2=CC=CC=C2)C3=CC=CC=C3;6
n-buten;C4H8;1;2;1;0;0;0;0;1;0;0;0.0000;56;88;61;0.6932;naitojphychem93;naitojphychem93;C=CCC;
n-buten;C4H8;1;2;1;0;0;0;0;1;0;0;0.0000;56;87.81;58;0.6605;wangjchemphys06;wangjchemphys06;C=CCC;
4-methylstyrene;C9H10;1;1;5;2;0;0;0;5;0;0;0.0000;118;239.05;167;0.6986;wangjchemphys06;wangjchemphys06;CC1=CC=C(C=C1)C=C;
o-terphenyl;C18H14;0;0;14;4;0;0;0;12;0;0;0.0000;230;329;244;0.7416;tiersthermochimact93;tiersthermochimact93;C1=CC=C(C=C1)C2=CC=CC=C2C3=CC=CC=C3;
toluol;C7H8;1;0;5;1;0;0;0;4;0;0;0.0000;92;177.6;119.4;0.6723;murthyjchemsocfaradaytrans93;murthyjchemsocfaradaytrans93;Cc1ccccc1;
toluol;C7H8;1;0;5;1;0;0;0;4;0;0;0.0000;92;178.2;113;0.6341;carpenterjchemphys67;carpenterjchemphys67;Cc1ccccc1;
toluol;C7H8;1;0;5;1;0;0;0;4;0;0;0.0000;92;178.2;117;0.6566;wangjchemphys06;wangjchemphys06;Cc1ccccc1;
toluol;C7H8;1;0;5;1;0;0;0;4;0;0;0.0000;92;178;113;0.6348;naitojphychem93;naitojphychem93;Cc1ccccc1;
toluol;C7H8;1;0;5;1;0;0;0;4;0;0;0.0000;92;178.2;117.25;0.6580;lesikarjchemphys77;lesikarjchemphys77;Cc1ccccc1;
ethylbenzene;C8H10;1;1;5;1;0;0;0;4;0;0;0.0000;106;178.19;115;0.6454;wangjchemphys06;wangjchemphys06;CCc1ccccc1;
ethylbenzene;C8H10;1;1;5;1;0;0;0;4;0;0;0.0000;106;178.19;111;0.6229;carpenterjchemphys67;carpenterjchemphys67;CCc1ccccc1;
ethylbenzene;C8H10;1;1;5;1;0;0;0;4;0;0;0.0000;106;178;111;0.6236;naitojphychem93;naitojphychem93;CCc1ccccc1;
propylbenzene;C9H12;1;2;5;1;0;0;0;4;0;0;0.0000;120;173.6;126.2;0.7270;murthyjchemsocfaradaytrans93;murthyjchemsocfaradaytrans93;CCCC1=CC=CC=C1;
n-pentylbenzene;C11H16;1;4;5;1;0;0;0;4;0;0;0.0000;148;194;128;0.6598;naitojphychem93;naitojphychem93;CCCCCC1=CC=CC=C1;
n-pentylbenzene;C11H16;1;4;5;1;0;0;0;4;0;0;0.0000;148;198.15;128;0.6460;carpenterjchemphys67;carpenterjchemphys67;CCCCCC1=CC=CC=C1;
n-hexylbenzene;C12H18;1;5;5;1;0;0;0;4;0;0;0.0000;162;212.15;137;0.6458;carpenterjchemphys67;carpenterjchemphys67;CCCCCCC1=CC=CC=C1;6
n-hexylbenzene;C12H18;1;5;5;1;0;0;0;4;0;0;0.0000;162;205;137;0.6683;naitojphychem93;naitojphychem93;CCCCCCC1=CC=CC=C1;6
sec-butylbenzene;C10H14;2;1;6;1;0;0;0;4;0;0;0.0000;134;190.45;127;0.6668;carpenterjchemphys67;carpenterjchemphys67;CCC(C)C1=CC=CC=C1;
sec-butylbenzene;C10H14;2;1;6;1;0;0;0;4;0;0;0.0000;134;198;128;0.6465;naitojphychem93;naitojphychem93;CCC(C)C1=CC=CC=C1;
tert-butyl-benzene;C10H14;3;0;5;2;0;0;0;4;0;0;0.0000;134;215.35;142;0.6594;carpenterjchemphys67;carpenterjchemphys67;CC(C)(C)C1=CC=CC=C1;
tert-butyl-benzene;C10H14;3;0;5;2;0;0;0;4;0;0;0.0000;134;215;142;0.6605;naitojphychem93;naitojphychem93;CC(C)(C)C1=CC=CC=C1;
3-methylheptane;C8H18;3;4;1;0;0;0;0;0;0;0;0.0000;114;150;98;0.6533;naitojphychem93;naitojphychem93;CCCCC(C)CC;
3-methylheptane;C8H18;3;4;1;0;0;0;0;0;0;0;0.0000;114;152.67;107;0.7009;koleskepolymengsci79;koleskepolymengsci79;CCCCC(C)CC;
cyclohexene;C6H10;0;4;2;0;0;0;0;2;0;0;0.0000;82;170;92;0.5412;naitojphychem93;naitojphychem93;C1CCC=CC1;
methylcyclohexane;C7H14;1;5;1;0;0;0;0;1;0;0;0.0000;98;146.55;85;0.5800;carpenterjchemphys67;carpenterjchemphys67;CC1CCCCC1;
methylcyclohexane;C7H14;1;5;1;0;0;0;0;1;0;0;0.0000;98;147;85;0.5782;naitojphychem93;naitojphychem93;CC1CCCCC1;
ethylcyclohexane;C8H16;1;6;1;0;0;0;0;1;0;0;0.0000;112;161.9;98;0.6053;carpenterjchemphys67;carpenterjchemphys67;CCC1CCCCC1;
ethylcyclohexane;C8H16;1;6;1;0;0;0;0;1;0;0;0.0000;112;162;98;0.6049;naitojphychem93;naitojphychem93;CCC1CCCCC1;
isopropylcyclohexane;C9H18;2;5;2;0;0;0;0;1;0;0;0.0000;126;183.8;108;0.5876;carpenterjchemphys67;carpenterjchemphys67;CC(C)C1CCCCC1;5B
sec-butylcyclohexane;C10H20;2;6;2;0;0;0;0;1;0;0;0.0000;140;178.4;123;0.6895;ramos2014;carpenterjchemphys67;CCC(C)C1CCCCC1;
n-butylcyclohexane;C10H20;1;8;1;0;0;0;0;1;0;0;0.0000;140;198.42;119;0.5997;carpenterjchemphys67;carpenterjchemphys67;CCCCC1CCCCC1;
n-butylcyclohexane;C10H20;1;8;1;0;0;0;0;1;0;0;0.0000;140;198;119;0.6010;naitojphychem93;naitojphychem93;CCCCC1CCCCC1;
n-pentylcyclohexane;C11H22;1;9;1;0;0;0;0;1;0;0;0.0000;154;215.65;125;0.5796;carpenterjchemphys67;carpenterjchemphys67;CCCCCC1CCCCC1;
n-hexylcyclohexane;C12H24;1;10;1;0;0;0;0;1;0;0;0.0000;168;230.15;133;0.5779;carpenterjchemphys67;carpenterjchemphys67;CCCCCCC1CCCCC1;
trans-2-hexene;C6H12;2;2;2;0;0;0;0;1;0;0;0.0000;84;140.15;85;0.6065;carpenterjchemphys67;carpenterjchemphys67;CCCC=CC;6
1-heptene;C7H14;1;5;1;0;0;0;0;1;0;0;0.0000;98;154.25;91;0.5900;carpenterjchemphys67;carpenterjchemphys67;CCCCCC=C;
cis-2-octene;C8H16;2;4;2;0;0;0;0;1;0;0;0.0000;112;172.95;101;0.5840;carpenterjchemphys67;carpenterjchemphys67;CCCCCC=CC;
3-methylhexane;C7H16;3;3;1;0;0;0;0;0;0;0;0.0000;100;154;80;0.5195;naitojphychem93;naitojphychem93;CCCC(C)CC;
3-methylhexane;C7H16;3;3;1;0;0;0;0;0;0;0;0.0000;100;153.75;99;0.6439;koleskepolymengsci79;koleskepolymengsci79;CCCC(C)CC;
4-methylnonane;C10H22;3;6;1;0;0;0;0;0;0;0;0.0000;142;174.15;123;0.7063;koleskepolymengsci79;koleskepolymengsci79;CCCCCC(C)CCC;
2-isopropoxyethanol;C5H12O2;2;2;1;0;1;1;0;0;0;0;0.4000;104;191.58;141;0.7360;wangjphyschemb07;wangjphyschemb07;CC(C)OCCO;
2,5-hexanediol;C6H14O2;2;2;2;0;2;0;0;0;0;0;0.3333;118;316.15;203.5;0.6437;wangjphyschemb07;wangjphyschemb07;CC(CCC(C)O)O;
n-eugenol;C10H12O2;1;2;4;3;1;1;0;5;0;0;0.2000;164;265.65;192.7;0.7254;wangjphyschemb07;wangjphyschemb07;COC1=C(C=CC(=C1)CC=C)O;
sorbitol;C6H14O6;0;2;4;0;6;0;0;0;0;0;1.0000;182;384.15;268;0.6976;wangjchemphys06;wangjchemphys06;C(C(C(C(C(CO)O)O)O)O)O;
sorbitol;C6H14O6;0;2;4;0;6;0;0;0;0;0;1.0000;182;367;271;0.7384;kercthermochimacta95;kercthermochimacta95;C(C(C(C(C(CO)O)O)O)O)O;
sorbitol;C6H14O6;0;2;4;0;6;0;0;0;0;0;1.0000;182;384;270;0.7031;kercthermochimacta95;kercthermochimacta95;C(C(C(C(C(CO)O)O)O)O)O;
propylencarbonate;C4H6O3;1;1;1;1;0;2;1;2;0;0;0.7500;102;224.35;159.5;0.7109;wangjchemphys06;wangjchemphys06;CC1COC(=O)O1;
guajacol;C7H8O2;1;0;4;2;1;1;0;4;0;0;0.2857;124;303;205;0.6766;tyllijmolecstruct90;tyllijmolecstruct90;COC1=CC=CC=C1O;
sucrose;C12H22O11;0;3;8;1;8;3;0;2;0;0;0.9167;342;458;319;0.6965;tiersthermochimact93;tiersthermochimact93;C(C1C(C(C(C(O1)OC2(C(C(C(O2)CO)O)O)CO)O)O)O)O;
sucrose;C12H22O11;0;3;8;1;8;3;0;2;0;0;0.9167;342;453;348;0.7682;hancockjpharmsci97;hancockjpharmsci97;C(C1C(C(C(C(O1)OC2(C(C(C(O2)CO)O)O)CO)O)O)O)O;
sucrose;C12H22O11;0;3;8;1;8;3;0;2;0;0;0.9167;342;458.65;345;0.7522;wangjchemphys06;wangjchemphys06;C(C1C(C(C(C(O1)OC2(C(C(C(O2)CO)O)O)CO)O)O)O)O;
sucrose;C12H22O11;0;3;8;1;8;3;0;2;0;0;0.9167;342;465.7;334;0.7172;murthyjchemsocfaradaytrans93;murthyjchemsocfaradaytrans93;C(C1C(C(C(C(O1)OC2(C(C(C(O2)CO)O)O)CO)O)O)O)O;
sucrose;C12H22O11;0;3;8;1;8;3;0;2;0;0;0.9167;342;453;329;0.7263;kercthermochimacta95;kercthermochimacta95;C(C1C(C(C(C(O1)OC2(C(C(C(O2)CO)O)O)CO)O)O)O)O;
trehalose;C12H22O11;0;2;10;0;8;3;0;2;0;0;0.9167;342;476;385;0.8088;hancockjpharmsci97;hancockjpharmsci97;C(C1C(C(C(C(O1)OC2C(C(C(C(O2)CO)O)O)O)O)O)O)O;
dioctylphthalat;C24H38O4;2;14;4;4;0;2;2;6;0;0;0.1667;390;298.15;182.5;0.6121;nayakjchemphys93;nayakjchemphys93;CCCCCCCCOC(=O)C1=CC=CC=C1C(=O)OCCCCCCCC;
dioctylphthalat;C24H38O4;2;14;4;4;0;2;2;6;0;0;0.1667;390;298.15;184.4;0.6185;murthyjchemsocfaradaytrans93;murthyjchemsocfaradaytrans93;CCCCCCCCOC(=O)C1=CC=CC=C1C(=O)OCCCCCCCC;
naphthylsalyciate;C17H12O3;0;0;11;6;1;1;1;12;0;0;0.1765;264;368;244;0.6630;naitojphychem93;naitojphychem93;C1=CC=C2C(=C1)C=CC=C2OC(=O)C3=CC=CC=C3O;
vinylacetate;C4H6O2;1;1;1;1;0;1;1;2;0;0;0.5000;86;180;125;0.6944;naitojphychem93;naitojphychem93;CC(=O)OC=C;
xylitol;C5H12O5;0;2;3;0;2;0;0;0;0;0;0.4000;104;366.65;244;0.6655;wangjchemphys06;wangjchemphys06;C(C(C(C(CO)O)O)O)O;5A, 6
methyl(s)(-)lactate;C4H8O3;2;0;1;1;1;1;1;1;0;0;0.7500;104;396;286;0.7222;tiersthermochimact93;tiersthermochimact93;CC(C(=O)OC)O;
(s)-glycerol acetonate;C6H12O3;2;2;1;1;1;2;0;1;0;0;0.5000;132;384;282;0.7344;tiersthermochimact93;tiersthermochimact93;CC1(OCC(O1)CO)C;5B
(r)-nopol;C11H18O;2;4;3;2;1;0;0;3;0;0;0.0909;166;348;277;0.7960;tiersthermochimact93;tiersthermochimact93;CC1(C)[C@H]2CC=C(CCO)[C@@H]1C2;
3-hydroxy-2-methylpropionate;C5H10O3;2;1;1;1;1;1;1;1;0;0;0.6000;118;376;269;0.7154;tiersthermochimact93;tiersthermochimact93;CC(CO)C(=O)OC;
dianin’s compound;C18H20O2;3;1;8;6;1;1;0;9;0;0;0.1111;268;430;299;0.6953;tiersthermochimact93;tiersthermochimact93;CC1(CC(C2=CC=CC=C2O1)(C)C3=CC=C(C=C3)O)COc1ccc(cc1)C2(c3c(OC(C2)(C)C)cccc3)C;
4-(1-idianyl)phenol;C15H14O;0;2;9;4;1;0;0;9;0;0;0.0667;210;363;269;0.7410;tiersthermochimact93;tiersthermochimact93;C1CC2=CC=CC=C2C1C3=CC=C(C=C3)O;
2p-hydroxyphenoxytetrahydropyran;C11H14O3;0;4;5;2;1;2;0;5;0;0;0.2727;194;358;255;0.7123;tiersthermochimact93;tiersthermochimact93;C1CCOC(C1)OC2=CC=CC=C2O;
salicin;C13H18O7;0;2;9;2;5;2;0;5;0;0;0.5385;286;471;333.5;0.7081;tiersthermochimact93;tiersthermochimact93;C1=CC=C(C(=C1)CO)OC2C(C(C(C(O2)CO)O)O)O;
salicin;C13H18O7;0;2;9;2;5;2;0;5;0;0;0.5385;286;466;333;0.7146;kercthermochimacta95;kercthermochimacta95;C1=CC=C(C(=C1)CO)OC2C(C(C(C(O2)CO)O)O)O;
cholesterol;C27H46O;5;11;8;3;1;0;0;5;0;0;0.0370;386;422;332;0.7867;tiersthermochimact93;tiersthermochimact93;CC(C)CCCC(C)C1CCC2C1(CCC3C2CC=C4C3(CCC(C4)O)C)C;
beta-d-glucosepentaacetate;C16H22O11;5;1;5;5;0;6;5;6;0;0;0.6875;390;405;291;0.7185;tiersthermochimact93;tiersthermochimact93;CC(=O)OCC1C(C(C(C(O1)OC(=O)C)OC(=O)C)OC(=O)C)OC(=O)C;
beta-d-glucosepentaacetate;C16H22O11;5;1;5;5;0;6;5;6;0;0;0.6875;390;386;296;0.7668;tiersthermochimact93;tiersthermochimact93;CC(=O)OCC1C(C(C(C(O1)OC(=O)C)OC(=O)C)OC(=O)C)OC(=O)C;
3-pentadecylcyclohexanone;C21H40O;1;18;1;1;0;0;1;2;0;0;0.0476;308;313;225;0.7188;tiersthermochimact93;tiersthermochimact93;CCCCCCCCCCCCCCCC1CCCC(=O)C1;
phenolphthalein;C20H14O4;0;0;12;8;2;1;1;14;0;0;0.2000;318;534;340;0.6367;beamanjpolysci52;beamanjpolysci52;O=C1OC(C2=C1C=CC=C2)(C3=CC=C(C=C3)O[H])C4=CC=C(C=C4)O[H];
phenolphthalein;C20H14O4;0;0;12;8;2;1;1;14;0;0;0.2000;318;535;365;0.6822;tiersthermochimact93;tiersthermochimact93;O=C1OC(C2=C1C=CC=C2)(C3=CC=C(C=C3)O[H])C4=CC=C(C=C4)O[H];
4,4’-dimethoxytetraphenylmethane;C27H24O2;2;0;18;7;0;2;0;16;0;0;0.0741;380;452;297;0.6571;tiersthermochimact93;tiersthermochimact93;COc4ccc(C(c1ccccc1)(c2ccccc2)c3ccc(OC)cc3)cc4;6
lactic acid;C3H6O3;1;0;1;1;2;0;1;1;0;0;1.0000;90;299;204;0.6823;naitojphychem93;naitojphychem93;CC(C(=O)O)O;
lactic acid;C3H6O3;1;0;1;1;2;0;1;1;0;0;1.0000;90;291;200;0.6873;beamanjpolysci52;beamanjpolysci52;CC(C(=O)O)O;
propylencarbonate;C4H6O3;1;1;1;1;0;2;1;2;0;0;0.7500;102;218;160;0.7339;naitojphychem93;naitojphychem93;CC1COC(=O)O1;
epoxypropane;C3H6O;1;1;1;0;0;1;0;1;0;0;0.3333;58;160.2;114.7;0.7160;murthyjchemsocfaradaytrans93;murthyjchemsocfaradaytrans93;CC1CO1;
n-butylacetate;C6H12O2;2;3;0;1;0;1;1;1;0;0;0.3333;116;194.3;125.7;0.6469;murthyjchemsocfaradaytrans93;murthyjchemsocfaradaytrans93;CCCCOC(=O)C;
camphor;C10H16O;3;3;2;3;0;0;1;3;0;0;0.0909;166;213;156.7;0.7357;murthyjchemsocfaradaytrans93;murthyjchemsocfaradaytrans93;CC1(C2CCC1(C(=O)C2)C)C;5A
dibutylphthalat;C16H22O4;2;6;4;2;0;2;2;6;0;0;0.2857;250;238.15;178.7;0.7504;murthyjchemsocfaradaytrans93;murthyjchemsocfaradaytrans93;CCCCOC(=O)C1=CC=CC=C1C(=O)OCCCC;
dibutylphthalat;C16H22O4;2;6;4;2;0;2;2;6;0;0;0.2857;250;238.15;176;0.7390;carpenterjchemphys67;carpenterjchemphys67;CCCCOC(=O)C1=CC=CC=C1C(=O)OCCCC;
dibutylphthalat;C16H22O4;2;6;4;2;0;2;2;6;0;0;0.2857;250;238.15;178.5;0.7495;wangjchemphys08;wangjchemphys08;CCCCOC(=O)C1=CC=CC=C1C(=O)OCCCC;
dibutylphthalat;C16H22O4;2;6;4;2;0;2;2;6;0;0;0.2857;250;238.15;177.4;0.7449;wangjphyschemb07;wangjphyschemb07;CCCCOC(=O)C1=CC=CC=C1C(=O)OCCCC;
dibutylphthalat;C16H22O4;2;6;4;2;0;2;2;6;0;0;0.2857;250;238.15;176;0.7390;nayakjchemphys93;nayakjchemphys93;CCCCOC(=O)C1=CC=CC=C1C(=O)OCCCC;
o-cresol;C13H12O;0;1;9;3;1;0;0;8;0;0;0.0769;184;325.6;220.1;0.6760;murthyjchemsocfaradaytrans93;murthyjchemsocfaradaytrans93;CC1=CC=CC=C1O;
isopropranol;C3H8O;2;0;1;0;1;0;0;0;0;0;0.3333;60;185.25;118.8;0.6413;murthyjchemsocfaradaytrans93;murthyjchemsocfaradaytrans93;CC(C)O;
isopropranol;C3H8O;2;0;1;0;1;0;0;0;0;0;0.3333;60;185.25;121;0.6532;koleskepolymengsci79;koleskepolymengsci79;CC(C)O;
1,3-butanediol;C4H10O2;1;2;1;0;2;0;0;0;0;0;0.5000;90;262.76;175.4;0.6675;mariajthermanalcalorim10;mariajthermanalcalorim10;CC(CCO)O;
1,3-butanediol;C4H10O2;1;2;1;0;2;0;0;0;0;0;0.5000;90;262.76;175.6;0.6683;mariajthermanalcalorim10;mariajthermanalcalorim10;CC(CCO)O;
2,3-butanediol;C4H10O2;2;0;2;0;2;0;0;0;0;0;0.5000;90;291.3;195.1;0.6698;mariajthermanalcalorim10;mariajthermanalcalorim10;CC(C(C)O)O;
m-cresol;C7H8O;1;0;4;1;1;0;0;4;0;0;0.1667;94;285;198;0.6947;albasimionescojchemphys99;albasimionescojchemphys99;CC1=CC(=CC=C1)O;
mephenesin;C10H14O3;1;2;5;2;2;1;0;4;0;0;0.3000;182;340;247;0.7265;fukuokachempharmbull91;fukuokachempharmbull91;CC1=CC=CC=C1OCC(CO)O;
mephenesin;C10H14O3;1;2;5;2;2;1;0;4;0;0;0.3000;182;340;247;0.7265;kercthermochimacta95;kercthermochimacta95;CC1=CC=CC=C1OCC(CO)O;
estradiol-17b-cypionate;C26H36O3;1;12;8;5;1;1;1;9;0;0;0.1154;396;425;309;0.7271;fukuokachempharmbull91;fukuokachempharmbull91;CC12CCC3C(C1CCC2OC(=O)CCC4CCCC4)CCC5=C3C=CC(=C5)O;5A
estradiol-17b-cypionate;C26H36O3;1;12;8;5;1;1;1;9;0;0;0.1154;396;425;309;0.7271;kercthermochimacta95;kercthermochimacta95;CC12CCC3C(C1CCC2OC(=O)CCC4CCCC4)CCC5=C3C=CC(=C5)O;5A
norethylnodrel;C20H26O2;1;9;4;6;1;0;1;8;0;0;0.1000;298;453;324;0.7152;fukuokachempharmbull91;fukuokachempharmbull91;CC12CCC3C(C1CCC2(C#C)O)CCC4=C3CCC(=O)C4;5A
norethylnodrel;C20H26O2;1;9;4;6;1;0;1;8;0;0;0.1000;298;453;324;0.7152;kercthermochimacta95;kercthermochimacta95;CC12CCC3C(C1CCC2(C#C)O)CCC4=C3CCC(=O)C4;5A
beta-estradiol-3-benzoate;C25H28O3;1;6;12;6;1;1;1;12;0;0;0.1200;376;472;336;0.7119;fukuokachempharmbull91;fukuokachempharmbull91;CC12CCC3C(C1CCC2O)CCC4=C3C=CC(=C4)OC(=O)C5=CC=CC=C5;
beta-estradiol-3-benzoate;C25H28O3;1;6;12;6;1;1;1;12;0;0;0.1200;376;472;336;0.7119;kercthermochimacta95;kercthermochimacta95;CC12CCC3C(C1CCC2O)CCC4=C3C=CC(=C4)OC(=O)C5=CC=CC=C5;
ursodeoxycholic acid;C24H40O4;3;10;8;3;3;0;1;5;0;0;0.1667;392;477;378;0.7925;fukuokachempharmbull91;fukuokachempharmbull91;CC(CCC(=O)O)C1CCC2C1(CCC3C2C(CC4C3(CCC(C4)O)C)O)C;
ursodeoxycholic acid;C24H40O4;3;10;8;3;3;0;1;5;0;0;0.1667;392;477;378;0.7925;kercthermochimacta95;kercthermochimacta95;CC(CCC(=O)O)C1CCC2C1(CCC3C2C(CC4C3(CCC(C4)O)C)O)C;
deoxycholic acid;C24H40O4;3;10;8;3;3;0;1;5;0;0;0.1667;392;447;377;0.8434;fukuokachempharmbull91;fukuokachempharmbull91;CC(CCC(=O)O)C1CCC2C1(C(CC3C2CCC4C3(CCC(C4)O)C)O)C;
deoxycholic acid;C24H40O4;3;10;8;3;3;0;1;5;0;0;0.1667;392;447;377;0.8434;kercthermochimacta95;kercthermochimacta95;CC(CCC(=O)O)C1CCC2C1(C(CC3C2CCC4C3(CCC(C4)O)C)O)C;
cholic acid;C24H40O5;3;9;9;3;4;0;1;5;0;0;0.2083;408;473;393;0.8309;fukuokachempharmbull91;fukuokachempharmbull91;CC(CCC(=O)O)C1CCC2C1(C(CC3C2C(CC4C3(CCC(C4)O)C)O)O)C;
cholic acid;C24H40O5;3;9;9;3;4;0;1;5;0;0;0.2083;408;473;393;0.8309;kercthermochimacta95;kercthermochimacta95;CC(CCC(=O)O)C1CCC2C1(C(CC3C2C(CC4C3(CCC(C4)O)C)O)O)C;
lactose;C12H22O11;0;2;10;0;8;3;0;2;0;0;0.9167;342;486;383;0.7881;hancockjpharmsci97;hancockjpharmsci97;C(C1C(C(C(C(O1)OC(C(CO)O)C(C(C=O)O)O)O)O)O)O;6
diethylhexylphthalat;C24H38O4;4;10;6;4;0;2;2;6;0;0;0.1667;390;218.15;184;0.8435;carpenterjchemphys67;carpenterjchemphys67;O=C(OCC(CC)CCCC)C1=CC=CC=C1C(OCC(CC)CCCC)=O;
cholecalciterol;C27H44O;4;12;7;4;1;0;0;6;0;0;0.0370;384;352;296;0.8409;kercthermochimacta95;kercthermochimacta95;CC(C)CCCC(C)C1CCC2C1(CCCC2=CC=C3CC(CCC3=C)O)C;
diethylstilbestrol;C18H20O2;2;2;8;6;2;0;0;9;0;0;0.1111;268;439;308;0.7016;kercthermochimacta95;kercthermochimacta95;CCC(=C(CC)C1=CC=C(C=C1)O)C2=CC=C(C=C2)O;
dehydrocholic acid;C24H34O5;3;9;6;6;1;0;4;8;0;0;0.2083;402;502;348;0.6932;kercthermochimacta95;kercthermochimacta95;CC(CCC(=O)O)C1CCC2C1(C(=O)CC3C2C(=O)CC4C3(CCC(=O)C4)C)C;
cellobiose;C12H22O11;0;2;10;0;8;3;0;2;0;0;0.9167;342;498;350;0.7028;kercthermochimacta95;kercthermochimacta95;C(C1C(C(C(C(O1)OC2C(OC(C(C2O)O)O)CO)O)O)O)O;6
17b-estradiol;C18H24O2;1;6;7;4;2;0;0;7;0;0;0.1111;272;445;354;0.7955;kercthermochimacta95;kercthermochimacta95;CC12CCC3C(C1CCC2O)CCC4=C3C=CC(=C4)O;6
aspirin;C9H8O4;1;0;4;4;1;1;1;6;0;0;0.3333;164;408;243;0.5956;kercthermochimacta95;kercthermochimacta95;CC(=O)OC1=CC=CC=C1C(=O)O;
methyltestosterone;C20H30O2;3;8;4;5;1;0;1;6;0;0;0.1000;302;421;270;0.6413;kercthermochimacta95;kercthermochimacta95;CC12CCC(=O)C=C1CCC3C2CCC4(C3CCC4(C)O)C;
progesterone;C21H30O2;3;8;5;5;0;0;2;7;0;0;0.0952;314;399;279;0.6992;kercthermochimacta95;kercthermochimacta95;CC(=O)C1CCC2C1(CCC3C2CCC4=CC(=O)CCC34C)C;
citric acid;C6H8O7;0;2;0;4;4;0;3;3;0;0;1.1667;192;432;283;0.6551;kercthermochimacta95;kercthermochimacta95;C(C(=O)O)C(CC(=O)O)(C(=O)O)O;
ergocalciferol;C28H44O;5;9;10;4;1;0;0;7;0;0;0.0357;396;376;290;0.7713;kercthermochimacta95;kercthermochimacta95;CC(C)C(C)C=CC(C)C1CCC2C1(CCCC2=CC=C3CC(CCC3=C)O)C;5A
n-nonanol;C9H20O;1;8;0;0;1;0;0;0;0;0;0.1111;144;268.15;153;0.5706;koleskepolymengsci79;koleskepolymengsci79;CCCCCCCCCO;
2-pentanol;C5H12O;2;2;1;0;1;0;0;0;0;0;0.2000;88;200.15;140;0.6995;koleskepolymengsci79;koleskepolymengsci79;CCCC(C)O;
3-pentanol;C5H12O;2;2;1;0;1;0;0;0;0;0;0.2000;88;204.15;143;0.7005;koleskepolymengsci79;koleskepolymengsci79;CCC(CC)O;
2-octanol;C8H18O;2;5;1;0;1;0;0;0;0;0;0.1250;130;241.55;166;0.6872;koleskepolymengsci79;koleskepolymengsci79;CCCCCCC(C)O;
4-hetpanol;C7H16O;2;4;1;0;1;0;0;0;0;0;0.1429;116;231.95;166;0.7157;koleskepolymengsci79;koleskepolymengsci79;CCCC(CCC)O;
4-decanol;C10H22O;2;7;1;0;1;0;0;0;0;0;0.1000;158;262.15;181;0.6904;koleskepolymengsci79;koleskepolymengsci79;CCCCCCC(CCC)O;
3-methyl-4-octanol;C9H20O;3;4;2;0;1;0;0;0;0;0;0.1111;144;221.51;180;0.8126;koleskepolymengsci79;koleskepolymengsci79;CCCCC(C(C)CC)O;
2-methyl-2-propanol;C4H10O;3;1;0;1;1;0;0;0;0;0;0.2000;88;298;180;0.6040;naitojphychem93;naitojphychem93;CC(C)(C)O;
2-methyl-2-propanol;C4H10O;3;0;0;1;1;0;0;0;0;0;0.2500;74;298.84;180;0.6023;koleskepolymengsci79;koleskepolymengsci79;CC(C)(C)O;
2-methyl-2-propanol;C4H10O;3;0;0;1;1;0;0;0;0;0;0.2500;74;303;158;0.5215;murthyjchemsocfaradaytrans93;murthyjchemsocfaradaytrans93;CC(C)(C)O;
2-methyl-2-butanol;C5H12O;3;1;0;1;1;0;0;0;0;0;0.2000;88;264.05;154;0.5832;koleskepolymengsci79;koleskepolymengsci79;CCC(C)(C)O;
2-methyl-2-heptanol;C8H18O;3;4;0;1;1;0;0;0;0;0;0.1250;130;222.75;178;0.7991;koleskepolymengsci79;koleskepolymengsci79;CCCCCC(C)(C)O;6
4-methyl-4-heptanol;C8H18O;3;4;0;1;1;0;0;0;0;0;0.1250;130;191.15;170;0.8894;koleskepolymengsci79;koleskepolymengsci79;CCCC(C)(CCC)O;6
6-methyl-3-heptanol;C8H18O;3;3;2;0;1;0;0;0;0;0;0.1250;130;213.15;159;0.7460;johariannnyacadsci76;johariannnyacadsci76;CCC(CCC(C)C)O;
3-methyl-3-heptanol;C8H18O;3;4;0;1;1;0;0;0;0;0;0.1250;130;190.15;151;0.7941;johariannnyacadsci76;johariannnyacadsci76;CCCCC(C)(CC)O;6
6-methyl-1-heptanol;C8H18O;2;5;1;0;1;0;0;0;0;0;0.1250;130;167.15;140;0.8376;johariannnyacadsci76;johariannnyacadsci76;CC(C)CCCCCO;
diethylether;C4H10O;2;2;0;0;0;1;0;0;0;0;0.2500;74;156.95;92.55;0.5897;lesikarjchemphys77;lesikarjchemphys77;CCOCC;
diisopropylether;C6H14O;4;0;2;0;0;1;0;0;0;0;0.1667;102;187.75;101.35;0.5398;lesikarjchemphys77;lesikarjchemphys77;CC(C)OC(C)C;6
acetone;C3H6O;2;0;0;1;0;0;1;1;0;0;0.3333;58;178.45;100.15;0.5612;lesikarjchemphys77;lesikarjchemphys77;CC(=O)C;
methylethylketone;C4H8O;2;1;0;1;0;0;1;1;0;0;0.2500;72;186.51;111;0.5951;lesikarjchemphys77;lesikarjchemphys77;CCC(=O)C;6
methylisobutylketone;C6H12O;3;1;0;1;0;0;1;1;0;0;0.2000;86;189.15;119.85;0.6336;lesikarjchemphys77;lesikarjchemphys77;CC(C)CC(=O)C;5A, 6
ethyl acetate;C4H8O2;2;1;0;1;0;1;1;1;0;0;0.5000;88;189.35;117.65;0.6213;lesikarjchemphys77;lesikarjchemphys77;CCOC(=O)C;6
ethyl acetate;C4H8O2;2;1;0;1;0;1;1;1;0;0;0.5000;88;189.4;116;0.6125;murthyjchemsocfaradaytrans93;murthyjchemsocfaradaytrans93;CCOC(=O)C;6
benzaldehyde;C7H6O;0;0;6;1;0;0;1;5;0;0;0.1429;106;216.05;149;0.6897;lesikarjchemphys77;lesikarjchemphys77;C1=CC=C(C=C1)C=O;
acetophenone;C8H8O;1;0;5;2;0;0;1;5;0;0;0.1250;120;293.65;161;0.5483;lesikarjchemphys77;lesikarjchemphys77;CC(=O)C1=CC=CC=C1;
1,3,5-trinaphthylbenzene;C36H24;0;0;24;12;0;0;0;25;0;0;0.0000;456;472;342;0.7246;naitojphychem93;naitojphychem93;C1=CC=C2C(=C1)C=CC=C2C3=CC(=CC(=C3)C4=CC=CC5=CC=CC=C54)C6=CC=CC7=CC=CC=C76;
decalin;C10H18;0;8;2;0;0;0;0;2;0;0;0.0000;138;233.15;137.4;0.5893;wangjchemphys08;wangjchemphys08;C1CCC2CCCCC2C1;
decalin;C10H18;0;8;2;0;0;0;0;2;0;0;0.0000;138;233.15;137.4;0.5893;wangjchemphys06;wangjchemphys06;C1CCC2CCCCC2C1;
3-methoxy-1-butanol;C5H12O2;2;2;1;0;1;1;0;0;0;0;0.4000;104;214;146.9;0.6864;joback;wangjchemphys08;CC(CCO)OC;
3-methoxy-1-butanol;C5H12O2;2;2;1;0;1;1;0;0;0;0;0.4000;104;214;145.3;0.6790;joback;wangjphyschemb07;CC(CCO)OC;
propylencarbonate;C4H6O3;1;1;1;1;0;2;1;2;0;0;0.7500;102;224.35;159.5;0.7109;wangjchemphys08;wangjchemphys08;CC1COC(=O)O1;
2,4-pentanediol;C5H12O2;2;1;2;0;2;0;0;0;0;0;0.4000;104;318.15;205.9;0.6472;mellan62;wangjchemphys08;CC(CC(C)O)O;
2-methyl-1-butanol;C5H12O;2;2;1;0;1;0;0;0;0;0;0.2000;88;156;123.6;0.7923;wangjchemphys08;wangjchemphys08;CCC(C)CO;
o-terphenyl;C18H14;0;0;14;4;0;0;0;12;0;0;0.0000;230;329.35;245.9;0.7466;wangjchemphys08;wangjchemphys08;C1=CC=C(C=C1)C2=CC=CC=C2C3=CC=CC=C3;
o-terphenyl;C18H14;0;0;14;4;0;0;0;12;0;0;0.0000;230;329.35;246;0.7469;wangjchemphys06;wangjchemphys06;C1=CC=C(C=C1)C2=CC=CC=C2C3=CC=CC=C3;
o-terphenyl;C18H14;0;0;14;4;0;0;0;12;0;0;0.0000;230;331.5;247.7;0.7472;murthyjchemsocfaradaytrans93;murthyjchemsocfaradaytrans93;C1=CC=C(C=C1)C2=CC=CC=C2C3=CC=CC=C3;
o-terphenyl;C18H14;0;0;14;4;0;0;0;12;0;0;0.0000;230;329;245;0.7447;naitojphychem93;naitojphychem93;C1=CC=C(C=C1)C2=CC=CC=C2C3=CC=CC=C3;
2-ethyl-1-butanol;C6H14O;2;3;1;0;1;0;0;0;0;0;0.1667;102;221.15;131;0.5924;bradleydataset;wangjchemphys08;CCC(CC)CO;
3-methyl-2-pentanol;C6H14O;3;1;2;0;1;0;0;0;0;0;0.1667;102;188;143.8;0.7649;gestis1;wangjchemphys08;CCC(C)C(C)O;6
4-methyl-2-pentanol;C6H14O;3;1;2;0;1;0;0;0;0;0;0.1667;102;183.15;157.1;0.8578;murthyjphyschem96;murthyjphyschem96;CC(C)CC(C)O;
3-methyl-2-pentanol;C6H14O;3;1;2;0;1;0;0;0;0;0;0.1667;102;225;158;0.7022;yawshandbook;koleskepolymengsci79;CCC(C)C(C)O;6
5-methyl-2-hexanol;C7H16O;3;2;2;0;1;0;0;0;0;0;0.1429;116;199;152.1;0.7643;yawshandbook;wangjchemphys08 ;CC(C)CCC(C)O;
3-methyl-4-hexanol;C7H16O;3;2;2;0;1;0;0;0;0;0;0.1429;116;199;163;0.8191;joback;koleskepolymengsci79;CCC(C)C(CC)O;
6-methyl-3-heptanol;C8H18O;3;3;2;0;1;0;0;0;0;0;0.1250;130;213.15;159;0.7460;murthyjphyschem96;murthyjphyschem96;CCC(CCC(C)C)O;
4-methyl-3-heptanol;C8H18O;3;3;2;0;1;0;0;0;0;0;0.1250;130;211;162.8;0.7716;joback;murthyjphyschem96;CCCC(C)C(CC)O;6
3-methyl-4-heptanol;C8H18O;3;3;2;0;1;0;0;0;0;0;0.1250;130;212;173;0.8160;yawshandbook;koleskepolymengsci79;CCCC(C(C)CC)O;
6-methyl-2-heptanol;C8H18O;3;3;2;0;1;0;0;0;0;0;0.1250;130;188;159;0.8457;crchandbook;murthyjphyschem96;CC(C)CCCC(C)O;
4-methyl-1-heptanol;C8H18O;2;5;1;0;1;0;0;0;0;0;0.1250;130;212;138;0.6509;yawshandbook;johariannnyacadsci76 ;CCCC(C)CCCO;
2-methyl-1-heptanol;C8H18O;2;5;1;0;1;0;0;0;0;0;0.1250;130;161.15;144;0.8936;johariannnyacadsci76;johariannnyacadsci76;CCCCCC(C)CO;
2-methyl-3-heptanol;C8H18O;3;3;2;0;1;0;0;0;0;0;0.1250;130;188.15;158;0.8398;johariannnyacadsci76;johariannnyacadsci76;CCCCC(C(C)C)O;
4-methyl-3-heptanol;C8H18O;3;3;2;0;1;0;0;0;0;0;0.1250;130;211;162.2;0.7687;joback;wangjchemphys08;CCCC(C)C(CC)O;6
4-methyl-3-heptanol;C8H18O;3;3;2;0;1;0;0;0;0;0;0.1250;130;150.15;160;1.0656;johariannnyacadsci76;johariannnyacadsci76;CCCC(C)C(CC)O;6
5-methyl-3-heptanol;C8H18O;3;3;2;0;1;0;0;0;0;0;0.1250;130;181.95;159;0.8739;johariannnyacadsci76;johariannnyacadsci76;CCC(C)CC(CC)O;
4-methyl-3-heptanol;C8H18O;3;3;2;0;1;0;0;0;0;0;0.1250;130;150.15;162.2;1.0803;wangjphyschemb07;wangjphyschemb07;CCCC(C)C(CC)O;6
2-ethyl-1-hexanol;C8H18O;2;5;1;0;1;0;0;0;0;0;0.1250;130;203.15;146;0.7187;wangjphyschemb07;wangjphyschemb07;CCCCC(CC)CO;
2-ethyl-1-hexanol;C8H18O;2;5;1;0;1;0;0;0;0;0;0.1250;130;203.15;145.9;0.7182;wangjchemphys08;wangjchemphys08;CCCCC(CC)CO;
2-methylpentane;C6H14;3;2;1;0;0;0;0;0;0;0;0.0000;86;119.55;78;0.6524;wangjphyschemb07;wangjphyschemb07;CCCC(C)C;5A
3-methylpentane;C6H14;3;2;1;0;0;0;0;0;0;0;0.0000;86;110.25;88;0.7982;koleskepolymengsci79;koleskepolymengsci79;CCC(C)CC;
3-methylpentane;C6H14;3;2;1;0;0;0;0;0;0;0;0.0000;86;110.25;77;0.6984;wangjchemphys06;wangjchemphys06;CCC(C)CC;
3-methylpentane;C6H14;3;2;1;0;0;0;0;0;0;0;0.0000;86;110.25;77;0.6984;wangjphyschemb07;wangjphyschemb07;CCC(C)CC;
propylbenzene;C9H12;1;2;5;1;0;0;0;4;0;0;0.0000;120;173.55;122;0.7030;carpenterjchemphys67;carpenterjchemphys67;CCCC1=CC=CC=C1;
propylbenzene;C9H12;1;2;5;1;0;0;0;4;0;0;0.0000;120;173.55;122;0.7030;wangjphyschemb07;wangjphyschemb07;CCCC1=CC=CC=C1;
propylbenzene;C9H12;1;2;5;1;0;0;0;4;0;0;0.0000;120;174;122;0.7011;naitojphychem93;naitojphychem93;CCCC1=CC=CC=C1;
isopropylbenzene;C9H12;2;0;6;1;0;0;0;4;0;0;0.0000;120;177.13;125;0.7057;carpenterjchemphys67;carpenterjchemphys67;CC(C)C1=CC=CC=C1;5A
isopropylbenzene;C9H12;2;0;6;1;0;0;0;4;0;0;0.0000;120;177.13;124.8;0.7046;wangjchemphys06;wangjchemphys06;CC(C)C1=CC=CC=C1;5A
isopropylbenzene;C9H12;2;0;6;1;0;0;0;4;0;0;0.0000;120;177;129.5;0.7316;murthyjchemsocfaradaytrans93;murthyjchemsocfaradaytrans93;CC(C)C1=CC=CC=C1;5A
isopropylbenzene;C9H12;2;0;6;1;0;0;0;4;0;0;0.0000;120;177.13;125;0.7057;wangjphyschemb07;wangjphyschemb07;CC(C)C1=CC=CC=C1;5A
isopropylbenzene;C9H12;2;0;6;1;0;0;0;4;0;0;0.0000;120;177;125;0.7062;naitojphychem93;naitojphychem93;CC(C)C1=CC=CC=C1;5A
diisobutylphthalat;C16H22O4;4;2;6;4;0;2;1;6;0;0;0.1875;262;209.15;191.1;0.9137;wangjphyschemb07;wangjphyschemb07;CC(C)COC(=O)C1=CC=CC=C1C(=O)OCC(C)C;
diisobutylphthalat;C16H22O4;4;2;6;4;0;2;1;6;0;0;0.1875;262;209.15;188;0.8989;carpenterjchemphys67;carpenterjchemphys67;CC(C)COC(=O)C1=CC=CC=C1C(=O)OCC(C)C;
1,4-pentanediol;C5H12O2;1;3;1;0;2;0;0;0;0;0;0.4000;104;253;175.8;0.6949;joback;wangjphyschemb07;CC(CCCO)O;5A, 5B, 6
1,2-pentanediol;C5H12O2;1;3;1;0;2;0;0;0;0;0;0.4000;104;253;181;0.7154;joback;wangjphyschemb07;CCCC(CO)O;5A, 5B
2,4-pentanediol;C5H12O2;2;1;2;0;2;0;0;0;0;0;0.4000;104;318.15;205.9;0.6472;mellan62;wangjphyschemb07;CC(CC(C)O)O;
1,5-hexanediol;C6H14O2;1;4;1;0;2;0;0;0;0;0;0.3333;118;264;179.4;0.6795;joback;wangjphyschemb07;CC(CCCCO)O;
iso-eugenol;C10H12O2;2;0;5;3;1;1;0;5;0;0;0.2000;164;294.15;220.1;0.7483;gestis2;wangjphyschemb07;CC=CC1=CC(=C(C=C1)O)OC;
ethanol;C2H6O;1;1;0;0;1;0;0;0;0;0;0.5000;46;159;94;0.5912;wangjchemphys06;wangjchemphys06;OCC;
m-cresol;C7H8O;1;0;4;1;1;0;0;4;0;0;0.1667;94;285.39;198.6;0.6959;wangjchemphys06;wangjchemphys06;CC1=CC(=CC=C1)O;
2-methyltetrahydrofuran;C5H10O;1;3;1;0;0;1;0;1;0;0;0.2000;86;137;91;0.6642;wangjchemphys06;wangjchemphys06;CC1CCCO1;5A, 6
menthol;C10H20O;3;3;4;0;1;0;0;1;0;0;0.1000;156;389;306;0.7866;tiersthermochimact93;tiersthermochimact93;CC1CCC(C(C1)O)C(C)C;
n-butylbenzene;C10H14;1;3;5;1;0;0;0;4;0;0;0.0000;134;185.3;125;0.6746;carpenterjchemphys67;carpenterjchemphys67;CCCCC1=CC=CC=C1;5A
n-butylbenzene;C10H14;1;3;5;1;0;0;0;4;0;0;0.0000;134;185;124;0.6703;naitojphychem93;naitojphychem93;CCCCC1=CC=CC=C1;5A
cyclohexanol;C6H12O;0;5;1;0;1;0;0;1;0;0;0.1667;100;173;151;0.8728;murthyjchemsocfaradaytrans93;murthyjchemsocfaradaytrans93;C1CCC(CC1)O;
cyclohexanol;C6H12O;0;5;1;0;1;0;0;1;0;0;0.1667;100;173;150;0.8671;naitojphychem93;naitojphychem93;C1CCC(CC1)O;
cycloheptanol;C7H14O;0;6;1;0;1;0;0;1;0;0;0.1429;114;280;140;0.5000;naitojphychem93;naitojphychem93;C1CCCC(CC1)O;
cycloheptane;C7H14;0;7;0;0;0;0;0;1;0;0;0.0000;98;265;83;0.3132;naitojphychem93;naitojphychem93;C1CCCCCC1;
2,3-dimethylbutane;C6H14;4;0;2;0;0;0;0;0;0;0;0.0000;86;145;76;0.5241;naitojphychem93;naitojphychem93;CC(C)C(C)C;
1-phenyl-1-propanol;C9H12O;1;1;6;1;1;0;0;4;0;0;0.1111;136;263.43;198.2;0.7524;joback;murthyjphyschem96;CCC(C1=CC=CC=C1)O;
1-phenyl-1-propanol;C9H12O;1;1;6;1;1;0;0;4;0;0;0.1111;136;263.43;193.6;0.7349;joback;johariannnyacadsci76;CCC(C1=CC=CC=C1)O;
1,2-butanediol;C4H10O2;1;2;1;0;2;0;0;0;0;0;0.5000;90;241;178.9;0.7423;joback;mariajthermanalcalorim10;CCC(CO)O;
chenodeoxycholic acid;C24H40O4;3;10;8;3;3;0;1;5;0;0;0.1667;392;436;371;0.8509;fukuokachempharmbull91;fukuokachempharmbull91;CC(CCC(=O)O)C1CCC2C1(CCC3C2C(CC4C3(CCC(C4)O)C)O)C;
chenodeoxycholic acid;C24H40O4;3;10;8;3;3;0;1;5;0;0;0.1667;392;436;371;0.8509;kercthermochimacta95;kercthermochimacta95;CC(CCC(=O)O)C1CCC2C1(CCC3C2C(CC4C3(CCC(C4)O)C)O)C;
cis-2-heptene;C7H14;2;3;2;0;0;0;0;1;0;0;0.0000;98;164.15;93;0.5666;gestis3;carpenterjchemphys67;CCCCC=CC;
2-methyl-1-heptanol;C8H18O;2;5;1;0;1;0;0;0;0;0;0.1250;130;161.15;158;0.9805;koleskepolymengsci79;koleskepolymengsci79;CCCCCC(C)CO;
2-methyl-1-pentanol;C6H14O;2;3;1;0;1;0;0;0;0;0;0.1667;102;203;143;0.7044;joback;koleskepolymengsci79;CCCC(C)CO;
2,2-dimethyl-1-butanol;C6H14O;3;2;0;1;1;0;0;0;0;0;0.1667;102;258.15;158;0.6120;koleskepolymengsci79;koleskepolymengsci79;CCC(C)(C)CO;5A
2,2-dimethyl-1-pentanol;C7H16O;3;3;0;1;1;0;0;0;0;0;0.1429;116;243;166;0.6831;yawshandbook;koleskepolymengsci79;CCCC(C)(C)CO;
2,2-dimethyl-1-hexanol;C8H18O;3;4;0;1;1;0;0;0;0;0;0.1250;130;243;173;0.7119;joback;koleskepolymengsci79;CCCCC(C)(C)CO;
2-hexanol;C6H14O;2;3;1;0;1;0;0;0;0;0;0.1667;102;253.15;148;0.5846;koleskepolymengsci79;koleskepolymengsci79;CCCCC(C)O;
3-hexanol;C6H14O;2;3;1;0;1;0;0;0;0;0;0.1667;102;279;153;0.5484;gestis4;koleskepolymengsci79;CCCC(CC)O;
3-heptanol;C7H16O;2;4;1;0;1;0;0;0;0;0;0.1429;116;203.15;158;0.7778;gestis5;koleskepolymengsci79;CCCCC(CC)O;
2-heptanol;C7H16O;2;4;1;0;1;0;0;0;0;0;0.1429;116;214;155;0.7243;joback;koleskepolymengsci79;CCCCCC(C)O;
4-nonanol;C9H20O;2;6;1;0;1;0;0;0;0;0;0.1111;144;237;175;0.7384;joback;koleskepolymengsci79;CCCCCC(CCC)O;
3-methyl-4-nonanol;C10H22O;3;5;2;0;1;0;0;0;0;0;0.1000;158;265.7;186;0.7000;joback;koleskepolymengsci79;CCCCCC(C(C)CC)O;
2-methyl-2-pentanol;C6H14O;3;2;0;1;1;0;0;0;0;0;0.1667;102;170.15;163;0.9580;koleskepolymengsci79;koleskepolymengsci79;CCCC(C)(C)O;5A
2-methyl-2-hexanol;C7H16O;3;3;0;1;1;0;0;0;0;0;0.1429;116;243;173;0.7119;yawshandbook;koleskepolymengsci79;CCCCC(C)(C)O;
4-methy-4-octanol;C9H20O;3;5;0;1;1;0;0;0;0;0;0.1111;144;254.43;178;0.6996;joback;koleskepolymengsci79;CCCCC(C)(CCC)O;
4-methyl-4-nonanol;C10H22O;3;6;0;1;1;0;0;0;0;0;0.1000;158;272;185;0.6801;yawshandbook;koleskepolymengsci79;CCCCCC(C)(CCC)O;5A
4-methyl-undecane;C12H26;3;8;1;0;0;0;0;0;0;0;0.0000;170;206.5;135;0.6538;petrov1959;koleskepolymengsci79;CCCCCCCC(C)CCC;
n-butanol;C4H10O;1;3;0;0;1;0;0;0;0;0;0.2500;74;184.55;113.38;0.6144;murthyjchemsocfaradaytrans93;murthyjchemsocfaradaytrans93;CCCCO;5B
n-butanol;C4H10O;1;3;0;0;1;0;0;0;0;0;0.2500;74;184.55;111.55;0.6044;lesikarjchemphys75;lesikarjchemphys75;CCCCO;5B
n-butanol;C4H10O;1;3;0;0;1;0;0;0;0;0;0.2500;74;184.55;114;0.6177;johariannnyacadsci76;johariannnyacadsci76;CCCCO;5B
n-butanol;C4H10O;1;3;0;0;1;0;0;0;0;0;0.2500;74;183;119;0.6503;naitojphychem93;naitojphychem93;CCCCO;5B
n-butanol;C4H10O;1;3;0;0;1;0;0;0;0;0;0.2500;74;183.5;113.6;0.6191;murthyjchemsocfaradaytrans93;murthyjchemsocfaradaytrans93;CCCCO;5B
xylose;C5H10O5;0;1;3;1;5;0;1;1;0;0;1.2000;166;426;283;0.6643;kercthermochimacta95;kercthermochimacta95;C(C(C(C(C=O)O)O)O)O;
fructose;C6H12O6;0;2;3;1;5;1;0;1;0;0;1.0000;180;373;286;0.7668;kercthermochimacta95;kercthermochimacta95;C1C(C(C(C(O1)(CO)O)O)O)O;
fructose;C6H12O6;0;2;3;1;5;1;0;1;0;0;1.0000;180;376.15;286;0.7603;wangjchemphys06;wangjchemphys06;C1C(C(C(C(O1)(CO)O)O)O)O;
tartaric acid;C4H6O6;0;0;2;2;4;0;2;2;0;0;1.5000;150;430;289;0.6721;kercthermochimacta95;kercthermochimacta95;O=C(O)C(O)C(O)C(=O)O;
ethanol;C2H6O;1;1;0;0;1;0;0;0;0;0;0.5000;46;159.01;97.25;0.6116;lesikarjchemphys75;lesikarjchemphys75;OCC;
ethanol;C2H6O;1;1;0;0;1;0;0;0;0;0;0.5000;46;161;93;0.5776;beamanjpolysci52;beamanjpolysci52;OCC;
